Repository: NXCCC/MOF-CO2RR-Machine-Learning

This repository provides the source code and datasets for machine learning-guided high-throughput screening of metal–organic frameworks (MOFs) for photocatalytic CO₂ reduction.

Machine Learning-Guided Screening of MOFs for Photocatalytic CO₂ Reduction

This repository contains the source code for literature data extraction, electronic property prediction, and machine learning-based high-throughput screening of metal–organic frameworks (MOFs) for photocatalytic CO₂ reduction.

Code Structure

C1-C2-C3: Machine learning models for photocatalytic activity, performance, and product selectivity prediction.
EA and IP: Electron affinity (EA) and ionization potential (IP) prediction.
Eg: Band gap prediction using transfer learning.
llm_extraction: Literature data extraction using large language models (LLMs).

Screening Workflow

PLD Filtering → Band Gap Filtering → EA/IP Filtering → C1 Activity Prediction → C2 Performance Prediction → C3 Product Selectivity Prediction

Data Availability

The repository provides the experimental datasets, model-related code, and screening results associated with this study.

File: MOF-CO2RR-Machine-Learning/LLM_Extraction/annotation_examples_three_papers.jsonl
{"example_id": "EX_NNU31_001", "paper_id": "DOI_10.1002_anie.201913284", "text": "The band gaps (Eg) of NNU-31-M are determined to be 1.85 (Co), 1.82 (Ni), and 1.53 eV (Zn) by their Tauc plots. The visible-light photocatalytic CO2RR was conducted under pure CO2 atmosphere in aqueous solution, without the presence of additional photosensitizer and sacrificial agents. After 24 h of visible-light irradiation, NNU-31-Zn showed an HCOOH yield of 12.51 mmol, while NNU-31-Co and NNU-31-Ni gave 7.17 mmol and 8.22 mmol, respectively. The amount of HCOOH was determined by ion chromatography. The experiments shown in Figure 3a used catalyst weights of 10 or 20 mg. Only HCOOH was detected as the liquid reduction product, and the HCOOH selectivity was approximately 100%. A 13CO2 isotope experiment confirmed that the carbon in HCOOH originated from CO2. O2 was detected as the oxidation product, and H2-18O labeling confirmed that the generated O2 originated from water. The authors report that NNU-31-Zn reaches a CO2-to-HCOOH conversion rate of 26.3 mmol g-1 h-1.", "extraction": {"records": [{"MLA_Reference": "Dong, Long-Zhang, et al. \"Stable Heterometallic Cluster-Based Organic Framework Catalysts for Artificial Photosynthesis.\" Angewandte Chemie International Edition 59 (2020): 2659-2663. DOI: 10.1002/anie.201913284.", "No": "1", "Exp": "NNU-31-Co", "CSD": "", "Photocatalyst(s)": "NNU-31-Co", "MOF_Type": "NNU-31-M", "Phase": "", "Center_Metal": "Fe, Co", "Noble_Metal": "", "NH2": "", "Additional": "", "Band_gap": "1.85 eV", "CatperVol": "", "SacrAgentPercent": "", "Light": "visible-light irradiation", "Reactor_Volume": "", "Rxn_Time": "24 h", "Rxn_Pressure": "", "Rxn_Temp": "", "Synhesis_Temp": "", "Synthesis_Time": "", "total": "7.17 mmol HCOOH after 24 h", "MAJORgas": "HCOOH", "Catalyst_Mass": "10 or 20 mg", "Solvent_Type": "aqueous solution", "Solvent_Volume": "", "Sacrificial_Agent": "None (no additional sacrificial agent)", "Sacrificial_Agent_Volume": "", "Solution_Composition": "aqueous solution under pure CO2 atmosphere", "Reactor_Type": "", "Catalyst_Dispersion": "", "Light_Source": "", "Light_Filter": "", "Light_Type": "Visible light", "Lamp_to_Reactor_Distance": "", "Rxn_Temperature": "", "Gas_Type": "pure CO2 atmosphere", "Gas_Purity": "", "Gas_Purge_Time": "", "Pressure": "", "Detection_Method": "Ion chromatography (IC); 1H NMR", "GC_Model": "", "MS_Method": "", "Isotopic_Labeling": "13CO2; H2-18O", "Irradiation_Time": "24 h", "BET_Surface_Area": "", "CO2_Adsorption": "", "Light_Intensity": ""}, {"MLA_Reference": "Dong, Long-Zhang, et al. \"Stable Heterometallic Cluster-Based Organic Framework Catalysts for Artificial Photosynthesis.\" Angewandte Chemie International Edition 59 (2020): 2659-2663. DOI: 10.1002/anie.201913284.", "No": "2", "Exp": "NNU-31-Ni", "CSD": "", "Photocatalyst(s)": "NNU-31-Ni", "MOF_Type": "NNU-31-M", "Phase": "", "Center_Metal": "Fe, Ni", "Noble_Metal": "", "NH2": "", "Additional": "", "Band_gap": "1.82 eV", "CatperVol": "", "SacrAgentPercent": "", "Light": "visible-light irradiation", "Reactor_Volume": "", "Rxn_Time": "24 h", "Rxn_Pressure": "", "Rxn_Temp": "", "Synhesis_Temp": "", "Synthesis_Time": "", "total": "8.22 mmol HCOOH after 24 h", "MAJORgas": "HCOOH", "Catalyst_Mass": "10 or 20 mg", "Solvent_Type": "aqueous solution", "Solvent_Volume": "", "Sacrificial_Agent": "None (no additional sacrificial agent)", "Sacrificial_Agent_Volume": "", "Solution_Composition": "aqueous solution under pure CO2 atmosphere", "Reactor_Type": "", "Catalyst_Dispersion": "", "Light_Source": "", "Light_Filter": "", "Light_Type": "Visible light", "Lamp_to_Reactor_Distance": "", "Rxn_Temperature": "", "Gas_Type": "pure CO2 atmosphere", "Gas_Purity": "", "Gas_Purge_Time": "", "Pressure": "", "Detection_Method": "Ion chromatography (IC); 1H NMR", "GC_Model": "", "MS_Method": "", "Isotopic_Labeling": "13CO2; H2-18O", "Irradiation_Time": "24 h", "BET_Surface_Area": "", "CO2_Adsorption": "", "Light_Intensity": ""}, {"MLA_Reference": "Dong, Long-Zhang, et al. \"Stable Heterometallic Cluster-Based Organic Framework Catalysts for Artificial Photosynthesis.\" Angewandte Chemie International Edition 59 (2020): 2659-2663. DOI: 10.1002/anie.201913284.", "No": "3", "Exp": "NNU-31-Zn", "CSD": "", "Photocatalyst(s)": "NNU-31-Zn", "MOF_Type": "NNU-31-M", "Phase": "", "Center_Metal": "Fe, Zn", "Noble_Metal": "", "NH2": "", "Additional": "", "Band_gap": "1.53 eV", "CatperVol": "26.3 mmol g-1 h-1 HCOOH", "SacrAgentPercent": "", "Light": "visible-light irradiation", "Reactor_Volume": "", "Rxn_Time": "24 h", "Rxn_Pressure": "", "Rxn_Temp": "", "Synhesis_Temp": "", "Synthesis_Time": "", "total": "12.51 mmol HCOOH after 24 h", "MAJORgas": "HCOOH", "Catalyst_Mass": "10 or 20 mg", "Solvent_Type": "aqueous solution", "Solvent_Volume": "", "Sacrificial_Agent": "None (no additional sacrificial agent)", "Sacrificial_Agent_Volume": "", "Solution_Composition": "aqueous solution under pure CO2 atmosphere", "Reactor_Type": "", "Catalyst_Dispersion": "", "Light_Source": "", "Light_Filter": "", "Light_Type": "Visible light", "Lamp_to_Reactor_Distance": "", "Rxn_Temperature": "", "Gas_Type": "pure CO2 atmosphere", "Gas_Purity": "", "Gas_Purge_Time": "", "Pressure": "", "Detection_Method": "Ion chromatography (IC); 1H NMR", "GC_Model": "", "MS_Method": "", "Isotopic_Labeling": "13CO2; H2-18O", "Irradiation_Time": "24 h", "BET_Surface_Area": "", "CO2_Adsorption": "", "Light_Intensity": ""}]}}
{"example_id": "EX_ALICE_001", "paper_id": "DOI_10.1021_jacs.5c02844", "text": "Alice-MOF-1 is a Zr-based metal-organic framework containing Zr6-oxo nodes and a perchlorinated L6-Cl12 nanographene ligand. The experimental optical gap is 2.69 eV and the BET surface area is 2397 m2/g. Photocatalytic CO2 reduction experiments using Alice-MOF-1 were performed under white-light irradiation. Figure 3A reports HCOO- and CO yields for Alice-MOF-1 in CO2-sparged 1 M TEOA in 5:1 v/v acetonitrile/water and in CO2-sparged 6:1 v/v acetonitrile/water without TEOA. When TEOA was used as the sacrificial electron donor, formate was the main product. A small amount of CO (0.36 micromol) was also formed over the course of the reaction. C1 products were also observed in the absence of TEOA, showing that water can serve as the terminal electron source. GC-MS analysis after irradiation with H2-18O showed 18O2 formation, and 13CO2 labeling confirmed that the carbon source for formate and CO was CO2.", "extraction": {"records": [{"MLA_Reference": "Zheng, Xin, et al. \"A Light-Responsive Metal-Organic Framework with Perchlorinated Nanographene Ligands.\" Journal of the American Chemical Society 147 (2025): 16420-16428. DOI: 10.1021/jacs.5c02844.", "No": "4", "Exp": "Alice-MOF-1_TEOA", "CSD": "", "Photocatalyst(s)": "Alice-MOF-1", "MOF_Type": "Alice-MOF-1", "Phase": "", "Center_Metal": "Zr", "Noble_Metal": "", "NH2": "", "Additional": "perchlorinated L6-Cl12 nanographene ligand; Zr6-oxo nodes", "Band_gap": "2.69 eV", "CatperVol": "", "SacrAgentPercent": "", "Light": "white-light irradiation", "Reactor_Volume": "", "Rxn_Time": "", "Rxn_Pressure": "", "Rxn_Temp": "", "Synhesis_Temp": "", "Synthesis_Time": "", "total": "CO: 0.36 μmol over the course of the reaction", "MAJORgas": "HCOO- (main product), CO (minor product)", "Catalyst_Mass": "", "Solvent_Type": "acetonitrile/water", "Solvent_Volume": "", "Sacrificial_Agent": "TEOA", "Sacrificial_Agent_Volume": "1 M TEOA", "Solution_Composition": "1 M TEOA in 5:1 v/v acetonitrile/water; CO2-sparged", "Reactor_Type": "", "Catalyst_Dispersion": "", "Light_Source": "", "Light_Filter": "", "Light_Type": "White light", "Lamp_to_Reactor_Distance": "", "Rxn_Temperature": "", "Gas_Type": "CO2-sparged", "Gas_Purity": "", "Gas_Purge_Time": "", "Pressure": "", "Detection_Method": "Ion chromatography; GC-MS", "GC_Model": "", "MS_Method": "", "Isotopic_Labeling": "13CO2; H2-18O", "Irradiation_Time": "", "BET_Surface_Area": "2397 m2/g", "CO2_Adsorption": "", "Light_Intensity": ""}, {"MLA_Reference": "Zheng, Xin, et al. \"A Light-Responsive Metal-Organic Framework with Perchlorinated Nanographene Ligands.\" Journal of the American Chemical Society 147 (2025): 16420-16428. DOI: 10.1021/jacs.5c02844.", "No": "5", "Exp": "Alice-MOF-1_H2O", "CSD": "", "Photocatalyst(s)": "Alice-MOF-1", "MOF_Type": "Alice-MOF-1", "Phase": "", "Center_Metal": "Zr", "Noble_Metal": "", "NH2": "", "Additional": "perchlorinated L6-Cl12 nanographene ligand; Zr6-oxo nodes", "Band_gap": "2.69 eV", "CatperVol": "", "SacrAgentPercent": "", "Light": "white-light irradiation", "Reactor_Volume": "", "Rxn_Time": "", "Rxn_Pressure": "", "Rxn_Temp": "", "Synhesis_Temp": "", "Synthesis_Time": "", "total": "", "MAJORgas": "HCOO- and CO", "Catalyst_Mass": "", "Solvent_Type": "acetonitrile/water", "Solvent_Volume": "", "Sacrificial_Agent": "H2O (terminal electron source; no TEOA)", "Sacrificial_Agent_Volume": "", "Solution_Composition": "6:1 v/v acetonitrile/water; CO2-sparged", "Reactor_Type": "", "Catalyst_Dispersion": "", "Light_Source": "", "Light_Filter": "", "Light_Type": "White light", "Lamp_to_Reactor_Distance": "", "Rxn_Temperature": "", "Gas_Type": "CO2-sparged", "Gas_Purity": "", "Gas_Purge_Time": "", "Pressure": "", "Detection_Method": "Ion chromatography; GC-MS", "GC_Model": "", "MS_Method": "", "Isotopic_Labeling": "13CO2; H2-18O", "Irradiation_Time": "", "BET_Surface_Area": "2397 m2/g", "CO2_Adsorption": "", "Light_Intensity": ""}]}}
{"example_id": "EX_AUBM4_001", "paper_id": "DOI_10.1021_jacs.9b01920", "text": "AUBM-4 is a zirconium-based metal-organic framework incorporating the photoactive bis(4'-(4-carboxyphenyl)-terpyridine)ruthenium(II) linker, Ru(cptpy)2. The crystal structure contains ZrO8 secondary building units linked by Ru(cptpy)2 struts, and the optical band gap of AUBM-4 is 1.88 eV. For photocatalytic CO2 reduction, 40 mL of acetonitrile and 10 mL of triethanolamine (TEOA) were added to a 100 mL enclosed two-necked pear-shaped flask containing 20 mg of AUBM-4. The mixture was purged with argon to remove dissolved oxygen and was irradiated at room temperature from a distance of 20 cm using a 150 W xenon lamp through an AM 1.5 filter with continuous stirring. The reaction medium was saturated with CO2. Formate was quantified by ion chromatography. Formate production reached 44 micromol after 6 h, corresponding to an average formation rate of 7.3 micromol/h and a mass-normalized conversion rate of 366 micromol g-1 h-1. No significant methane or other hydrocarbon gas products were detected after 6 h. A 13CO2 experiment confirmed that the carbon in the produced formate originated from CO2.", "extraction": {"records": [{"MLA_Reference": "Mahmoud, Mahmoud Elcheikh, et al. \"Metal-Organic Framework Photocatalyst Incorporating Bis(4′-(4-carboxyphenyl)-terpyridine)ruthenium(II) for Visible-Light-Driven Carbon Dioxide Reduction.\" Journal of the American Chemical Society 141 (2019): 7115-7121. DOI: 10.1021/jacs.9b01920.", "No": "6", "Exp": "AUBM-4", "CSD": "", "Photocatalyst(s)": "AUBM-4", "MOF_Type": "AUBM-4", "Phase": "Monoclinic C2/c; one-dimensional Zr-Ru(cptpy)2 framework", "Center_Metal": "Zr, Ru", "Noble_Metal": "", "NH2": "", "Additional": "Ru(cptpy)2 photoactive metalloligand; ZrO8 secondary building units", "Band_gap": "1.88 eV", "CatperVol": "366 μmol g-1 h-1 HCOO-", "SacrAgentPercent": "", "Light": "150 W xenon lamp through AM 1.5 filter", "Reactor_Volume": "100 mL enclosed two-necked pear-shaped flask", "Rxn_Time": "6 h", "Rxn_Pressure": "", "Rxn_Temp": "room temperature", "Synhesis_Temp": "120 °C", "Synthesis_Time": "48 h", "total": "44 μmol HCOO- after 6 h", "MAJORgas": "HCOO- (formate); no significant methane or other hydrocarbon gas products", "Catalyst_Mass": "20 mg", "Solvent_Type": "acetonitrile (MeCN) / triethanolamine (TEOA)", "Solvent_Volume": "40 mL MeCN + 10 mL TEOA", "Sacrificial_Agent": "triethanolamine (TEOA)", "Sacrificial_Agent_Volume": "10 mL", "Solution_Composition": "40 mL MeCN + 10 mL TEOA; CO2-saturated", "Reactor_Type": "enclosed two-necked pear-shaped flask", "Catalyst_Dispersion": "heterogeneous suspension with continuous stirring", "Light_Source": "150 W xenon lamp", "Light_Filter": "AM 1.5 filter", "Light_Type": "Visible light", "Lamp_to_Reactor_Distance": "20 cm", "Rxn_Temperature": "room temperature", "Gas_Type": "CO2-saturated reaction medium; Ar purge before irradiation", "Gas_Purity": "", "Gas_Purge_Time": "Ar purge before reaction (duration not reported)", "Pressure": "", "Detection_Method": "Ion chromatography (IC); 13C NMR isotope verification", "GC_Model": "", "MS_Method": "", "Isotopic_Labeling": "13CO2", "Irradiation_Time": "6 h", "BET_Surface_Area": "50 m2/g", "CO2_Adsorption": "", "Light_Intensity": ""}]}}
